Repository: decemberkms/Plotly-Dashboards-with-Dash

File: Neuer Ordner/Code3/q_table.txt (part 1 of 11)
,a_lot,ba,device,wafer_info,device_group,department,package,bond_wire,release,scrapped,ship_package,uk_input,final_test_input,final_test_para_fails,final_test_gross_fails,final_test_output,final_test_yield,delivery_date,quality_id,wps,fa,class_name,cause,comment,edit_user,edit_date,create_user,create_date,operator,tester,workplace,transistor_type,chip_configuration,lead_frame,soft_solder,bond_wire2,article
0,634836,636358,FMMT720,9Z42LOCUS.5: 1(ringprobed); 9Z42LOCUS.7: 4(unprobed),ST,SMD,SOT23,CU,False,False,TA,93764.0,81196.0,2022.0,112.0,79062.0,0.9737179171387753,,1328,False,False,Ausbeute,HFE,"GW 2.49% (HFE); un(4)-/ring(1) probed Wafer. Der Hauptfehelr im Wafertest ist auch HFE.

die Ausbeute im Sampletest: 94~99%.",minsung-kim,2020-11-16 12:47:13.150,minsung-kim,2020-11-16 12:45:03.380,304; 287,HP40369; HP40369,608; 608,pnp,,TRÄGERBAND TB 401 LS-N  85 my,,"KUPFERBONDDRAHT 0,038 MM",A164I1.432.4
1,632940,636131,ZVN4525G,9Z47MARCH.7: 7(ringprobed); 9Z47MARCH.6: 5(unprobed); 9Z47MARCH.5: 1(probed),MOSFET-M,SMD,SOT223,CU,True,False,TA,159929.0,155124.0,3669.0,876.0,150579.0,0.9707008586679043,2020-11-16 00:00:00.000,1327,False,False,Ausbeute,"IDSS, VGSth","GW 2.37%(IDSS,VGSth); ring-(7)/un-(5)/ voll-(1) probed Wafer. das Kanalproblem.",minsung-kim,2020-11-16 09:00:50.093,minsung-kim,2020-11-16 08:59:27.093,,,,,ZVN4525GD,LEADFRAME DZN 2000 (all over Ag),MICROBOND SOFT SOLDER WIRE 0.30MM,"KUPFERBONDDRAHT 0,025MM Dr",A22461.326.1
2,629251,635747,ZXMN2A14F,9Z34LURCH.3: 9(unprobed),UMOS,SMD,LFSOT23,AU,False,False,TA,98802.0,97396.0,711.0,2171.0,94514.0,0.97040946240092,,1326,False,False,Ausbeute,TA,"TA 2.23%; unprobed Wafer.

Die andere Chargen vom selben Wafer zuvor: 95.1%, 96.19% (TA: 3%, 2%).

Die durchschnittliche Ausbeute des Produkts (all time): 94.86%.",minsung-kim,2020-11-16 08:50:32.140,minsung-kim,2020-11-16 08:44:58.240,231; 293; 293; 289; 289; 289; 322; 322; 292; 322; 292; 322; 322; 292; 322,AOT40100; AOT40100; AOT40100; AOT40100; AOT40100; AOT40100; HP40186; HP40186; HP40186; HP40186; HP40186; HP40186; HP40186; HP40186; HP40186,104; 104; 104; 104; 104; 104; 1023; 1023; 1023; 1023; 1023; 1023; 1023; 1023; 1023,,ZXMN2A14D,LEADFRAME DZN 1011,,"AU-BETA-DRAHT TYP 0,038 MM",A171O1.74.4
3,634865,636380,ZXTP2029F,9Z26WIDEN.5: 6(unprobed),SS6,SMD,LFSOT23,AU,False,False,TA,61238.0,60835.0,755.0,939.0,59141.0,0.9721541875565053,,1325,False,False,Ausbeute,TA,"TA 1.54%; unprobed Wafer. TA ist 886 BE.

Nach PBK sollte es etwa 600 BE geben.",minsung-kim,2020-11-16 08:09:48.997,minsung-kim,2020-11-16 08:06:22.470,304; 325; 325,HP40171; HP40171; HP40171,250; 250; 250,,X23P41BD,LEADFRAME DZN 1011,,"AU-BETA-DRAHT TYP 0,050 MM",A171U1.68.4
4,631156,635946,ZXTP2029F,9Z26WIDEN.4: 6(probed),SS6,SMD,LFSOT23,AU,True,False,TA,55051.0,54745.0,1347.0,190.0,53208.0,0.9719243766554023,2020-11-16 00:00:00.000,1324,False,False,Ausbeute,"HFE, VCEsat","GW 2.46% (HFE, VCEsat); unprobed Wafer.

Im Wafertest ist HFE der Hauptfehler (Ausbuete: ~92%).

&nbsp;Außerdem gibt es mehr HFE- und VCEsat- tests bei NAT.

&nbsp;.",minsung-kim,2020-11-16 08:05:09.183,minsung-kim,2020-11-16 07:58:26.410,328; 328; 325,HP40171; HP40171; HP40171,250; 250; 250,,X23P41BD,LEADFRAME DZN 1011,,"AU-BETA-DRAHT TYP 0,050 MM",A171U1.68.4
5,627424,635384,FMMT614-7-55,9Z45HEIRS.5: 5(unprobed),HT,SMD,SOT23,AU,False,False,TA,143320.0,143136.0,409.0,60.0,142667.0,0.9967233959311425,2020-11-05 00:00:00.000,1323,False,False,Allg. & ZVR.,,"<font color=""#ED1C24"">ORT-Ausfall TP3-< Verschrottung IH.

<font color=""#9BBB59"">TP1-2 ausgeliefert.

<font color=black>TP4-5 Gurten.",tobias-hofmann,2020-11-12 13:15:33.300,tobias-hofmann,2020-11-12 13:12:44.997,231; 231; 293; 236; 325; 231; 236,HP40186; HP40186; AOT40101; AOT40101; AOT40101; AOT40101; AOT40101,1023; 1023; 105; 105; 105; 105; 105,npn,ZTX614C,TRÄGERBAND TB 401 LS-N  85 my,,"AU-BETA-DRAHT 0,025 MM",A16151.34.4
6,629233,635729,FMMT614-7-55,9Z45HEIRS.5: 7(unprobed),HT,SMD,SOT23,AU,False,False,TA,200688.0,199585.0,749.0,86.0,198750.0,0.9958163188616379,,1322,False,True,Allg. & ZVR.,"RTH,VCESAT","<font color=red>ORT-Ausfall TP2-<Verschrottung IH.

<font color=black>TP1+3-7-< Freigabe Gurten.",tobias-hofmann,2020-11-12 13:14:53.567,tobias-hofmann,2020-11-12 13:05:58.777,231; 231; 325; 275; 275; 231; 325; 231,AOT40101; AOT40101; AOT40101; AOT40101; AOT40101; AOT40101; AOT40101; AOT40101,105; 105; 105; 105; 105; 105; 105; 105,npn,ZTX614C,TRÄGERBAND TB 401 LS-N  85 my,,"AU-BETA-DRAHT 0,025 MM",A16151.34.4
7,631148,635940,ZXCT1008QF,9Z45PACTS.2: 6(probed),IC,SMD,LFSOT23,AU,True,False,TC,86719.0,,,,,,2020-11-16 00:00:00.000,1321,False,True,Ausbeute,BIN 14 (Load open),"<font color=""#ED1C24"">TP1: Drahtrisse auf Höhe Chipkante.

<font color=""#ED1C24"">(Ursache:zu spät durchgeführter Kapillarwechsel) -<TP1 verschrotten (IH).

<font color=""#9BBB59"">TP2: keine Probleme -< Freigabe HHa.",tobias-hofmann,2020-11-10 09:24:17.360,tobias-hofmann,2020-11-10 09:19:47.463,236; 236,AOT40101; AOT40101,103; 103,,ZXCT1008F,TRÄGERBAND TB 401 LFR/C plated,,"GOLDDRAHT 0,022MM",A171M1.72.5
8,627461,635408,FZT560,9Y45SCULL.5: 8(unprobed),VT,SMD,SOT223,AU,True,False,TA,161423.0,159638.0,10302.0,1614.0,147722.0,0.925356118217467,2020-10-20 00:00:00.000,1320,True,False,Ausbeute,HFE,WPS 2020/31.,felix-kannemann,2020-11-10 07:43:17.860,minsung-kim,2020-11-10 07:43:08.633,,,,pnp,FZT560D,LEADFRAME DZN 2000 (all over Ag),MICROBOND SOFT SOLDER WIRE 0.254MM,"AU-BETA-DRAHT 0,025 MM",A22181.23.1
9,627460,635407,FZT560,9Y45SCULL.5: 8(unprobed),VT,SMD,SOT223,AU,True,False,TA,129506.0,129579.0,2630.0,924.0,126025.0,0.9725727162580357,2020-10-19 00:00:00.000,1319,True,False,Ausbeute,HFE,WPS 2020/31.,minsung-kim,2020-11-10 07:42:36.590,minsung-kim,2020-11-10 07:42:27.313,,,,pnp,FZT560D,LEADFRAME DZN 2000 (all over Ag),MICROBOND SOFT SOLDER WIRE 0.254MM,"AU-BETA-DRAHT 0,025 MM",A22181.23.1
10,627459,635406,FZT560Q,9Y45SCULL.5: 5(unprobed),VT,SMD,SOT223,AU,True,False,TA,100905.0,100352.0,5426.0,565.0,94361.0,0.940300143494898,2020-10-16 00:00:00.000,1318,True,False,Ausbeute,HFE,WPS 2020/31.,minsung-kim,2020-11-10 07:42:00.040,minsung-kim,2020-11-10 07:41:13.157,,,,pnp,FZT560D,LEADFRAME DZN 2000 (all over Ag),MICROBOND SOFT SOLDER WIRE 0.254MM,"AU-BETA-DRAHT 0,025 MM",A22181.23.1
11,632602,636056,FZT692BQ,9Z45BULGE.5: 19(probed),MT,SMD,SOT223,AU,True,False,TA,224917.0,225360.0,132.0,534.0,224694.0,0.9970447284345048,2020-11-10 00:00:00.000,1317,False,True,Q-Fehler,ICBO,"1 QF ICBO weiche Kennlinie.

FA: Kontamination in C-B-Graben, vermutlich organisch (Sägewasser).",felix-kannemann,2020-11-09 13:42:14.027,felix-kannemann,2020-11-09 11:53:48.160,,,,npn,FZT653BD,LEADFRAME DZN 2000 (all over Ag),MICROBOND SOFT SOLDER WIRE 0.30MM,"AU-BETA-DRAHT TYP 0,050 MM",A221E1.21.1
12,629226,635724,ZXTN08400BFF,9Z45BAKED.5: 23(unprobed),MT,SMD,SOT23F,CU,False,False,TA,259600.0,258048.0,3291.0,119.0,254638.0,0.986785404265873,2020-11-13 00:00:00.000,1316,False,True,Q-Fehler,IEBO,"23 QF IEBO 20...<100nA.

FA: 4 BE geöffnet, verschiedene Partikel in EB-Gräben.

1x organisch/Sägewasser.

1x Si-Partikel (Sägeausbruch).

<font color=red>IEBO fehlt in Testprogramm: NM 3k mit IEBO (siehe Q1315).

<font color=""#9BBB59"">Freigabe HHA.",martin-krausse,2020-11-13 16:26:21.343,felix-kannemann,2020-11-09 11:52:18.097,287; 328; 328; 293; 328,HP40141N; HP40141N; HP40141N; HP40141N; HP40141N,484; 484; 484; 484; 484,npn,,TRÄGERBAND TB 301-6 6-row,,"PD PRO DRAHT 0,038 MM Reißlast",A204L1.682.4
13,627412,635373,ZXTN08400BFF,9Z44MARLS.7: 1(ringprobed); 9Z44MARLS.6: 22(unprobed),MT,SMD,SOT23F,CU,False,False,TA,259193.0,258048.0,3174.0,1481.0,253393.0,0.9819607204861112,2020-11-13 00:00:00.000,1315,False,True,Q-Fehler,IEBO,"58 QF IEBO 20...<100nA.

FA: 4BE geöffnet: 2x Chipkleber auf EB-Graben, 2x anderweitige Kontamination.

<font color=red>IEBO fehlt in Testprogramm:.

<font color=red>Update Testprogramm mit IEBO .

<font color=red>3,8k NM: 4x IEBO Ausfälle (zwischen 21…600nA).

<font color=""#9BBB59"">Freigabe HHa.",martin-krausse,2020-11-13 16:26:05.687,felix-kannemann,2020-11-09 11:49:07.110,293; 328; 287; 293; 293,HP40141N; HP40141N; HP40141N; HP40141N; HP40141N,484; 484; 484; 484; 484,npn,,TRÄGERBAND TB 301-6 6-row,,"PD PRO DRAHT 0,038 MM Reißlast",A204L1.682.4
14,631128,635922,FMMT614-7-55,9Z45LOFTS.6: 6(unprobed),HT,SMD,SOT23,AU,False,True,TA,171428.0,,,,,,,1314,False,True,Ausbeute,"Chipkante ausgebrochen, teilweise Chips gerissen","TP1+2: Shorts <0,1%.

CE-Probleme ICBO-Bin ebenfalls erhöht (noch unter MPE-Limit).

<font color=red>FA: ausgebrochene Chipkanten und teilweise Chip gerissen (Die collet).

<font color=red>TP1+2 verschrotten (IH).

<font color=red>TP6 nicht NY (unter Yield Limit).",martin-krausse,2020-11-11 15:15:52.727,martin-krausse,2020-11-09 11:01:32.363,322; 231; 236; 231; 289; 231,AOT40101; AOT40101; AOT40101; AOT40101; AOT40101; AOT40101,105; 105; 105; 105; 105; 105,npn,ZTX614C,TRÄGERBAND TB 401 LS-N  85 my,,"AU-BETA-DRAHT 0,025 MM",A16151.34.4
15,626133,635110,ZXTN08400BFF,9Z41BIRTH.6: 20(unprobed); 9Z41BIRTH.7: 1(ringprobed),MT,SMD,SOT23F,CU,True,False,TA,236193.0,235523.0,1183.0,811.0,233529.0,0.9915337355587353,2020-11-05 00:00:00.000,1313,False,True,Q-Fehler,IEB0,"TP2: 15QF (6/15 i.O., 9/15 IEB0-Ausfall).

TP3: 10QF (1/10 i.O., 9/10 IEB0-Ausfall).

TP4: 3QF &nbsp;&nbsp;(3/3 IEB0-Ausfall).

FA TH: keine offensichtlichen AF (IEB0-Ausfälle typisch für diesen Typ).

Freigabe HHa.",tobias-hofmann,2020-11-04 15:39:27.410,tobias-hofmann,2020-11-04 11:42:37.087,322; 293; 236; 322,HP40141N; HP40141N; HP40141N; HP40141N,484; 484; 484; 484,npn,,TRÄGERBAND TB 301-6 6-row,,"PD PRO DRAHT 0,038 MM Reißlast",A204L1.682.4
16,631134,635928,FMMT720,9Z30ALIVE.5: 7(unprobed),ST,SMD,SOT23,CU,True,False,TA,133676.0,42000.0,,,42000.0,1.0,2020-11-06 00:00:00.000,1312,False,True,Ausbeute,Blown on test,"Blown on test 1%; unprobed Wafer.

EB-Kurzschluss.

braucht Aufmachen.

FA TH: Bondkugel versetzt gebondet-< <font color=red>Sperre für alle Teilposten2,3.

<font color=""#A7DA4E"">TP1 unauffällig: Freigabe HHa.

<font color=red>TP2+TP3 verschrotten: IH.",tobias-hofmann,2020-11-05 16:01:40.063,minsung-kim,2020-11-04 08:12:47.347,275; 289; 236,HP40186; HP40186; HP40186,1023; 1023; 1023,pnp,,TRÄGERBAND TB 401 LS-N  85 my,,"KUPFERBONDDRAHT 0,038 MM",A164I1.432.4
17,626132,635109,ZXTN08400BFF,9Z38PELTS.7: 12(unprobed),MT,SMD,SOT23F,CU,True,False,TA,134580.0,133632.0,277.0,437.0,132918.0,0.9946569683908046,2020-11-04 00:00:00.000,1311,False,True,Q-Fehler,IEB0,"1QF FA TH.

FA: kein offensuchtlicher AF.

Ausbeute ins. 99,5%-<Freigabe HHa.",tobias-hofmann,2020-11-03 12:04:07.447,tobias-hofmann,2020-11-03 12:01:51.840,322; 236; 231,HP40141N; HP40141N; HP40141N,484; 484; 484,npn,,TRÄGERBAND TB 301-6 6-row,,"PD PRO DRAHT 0,038 MM Reißlast",A204L1.682.4
18,631176,635957,ZXMS6006SGQ,9Z29MITES.5: 14(probed),SVMOS,SMD,SOT223,AU,True,False,TA,61211.0,60148.0,7595.0,8.0,52545.0,0.8735951320077143,2020-11-04 00:00:00.000,1310,False,False,Ausbeute,Ttrip,"GW (Ttrip); Ttrip ist über der Obergrenze.

eine Charge vom gleichen Wafer hat das gleiche Problem (623402, Ausbeute: 93.8%) &nbsp;.",minsung-kim,2020-11-03 08:03:23.230,minsung-kim,2020-11-03 07:59:42.787,,,,,,LEADFRAME DZN 2012 (spot Ag),MICROBOND SOFT SOLDER WIRE 0.50MM,"GOLDDRAHT 0,033 MM",A222H1.17.1
19,631178,635959,ZXTN25100DG,9Z03MYOPE.7: 7(probed),SS6,SMD,SOT223,PD,False,False,TA,145650.0,,,,,,,1309,False,True,Prozessfehler,Cratering an E-Bondpad,"~60% Yield.

&quot;falscher&quot; Draht sollte eigentlich nur noch mit Gold gebondet werden.

&nbsp;Hfe (+IEBO) bzw. ICBO, ICEV (cratering Verdacht, da mit CuPd Draht).

1 QJ (EB-Schluss).

<font color=red>FA: Cratering (erst nach Sirtl Ätzen).

<font color=red>Verschrotten: IH.",martin-krausse,2020-11-05 13:22:06.280,martin-krausse,2020-11-02 13:01:50.137,,,,npn,,LEADFRAME DZN 2000 (all over Ag),MICROBOND SOFT SOLDER WIRE 0.254MM,"PD PRO DRAHT 0,043 MM Reißlast",A226V1.318.1
20,631177,635958,ZXTN25100DG,9Z03MYOPE.7: 6(probed),SS6,SMD,SOT223,PD,True,False,TA,126042.0,125256.0,306.0,930.0,124020.0,0.9901322092354857,2020-11-02 00:00:00.000,1308,False,True,Q-Fehler,"IEB0,VCESAT","1QF durch Partikel.

anderer QF. kein offensichtlicher AF.

Freigabe.",tobias-hofmann,2020-11-02 15:23:55.547,tobias-hofmann,2020-11-02 08:19:17.657,,,,npn,,LEADFRAME DZN 2000 (all over Ag),MICROBOND SOFT SOLDER WIRE 0.254MM,"PD PRO DRAHT 0,043 MM Reißlast",A226V1.318.1
21,629316,635768,FZT853,9Z43DOUBT.4: 3(ringprobed); 9Z43DOUBT.3: 10(probed),HT,SMD,SOT223,CU,True,False,TA,64797.0,64506.0,421.0,1142.0,62943.0,0.9757696958422473,2020-11-03 00:00:00.000,1307,False,True,Ausbeute,IEBO,"TA ~2%(IEBO); probed/ringprobed Wafer. Unpassiviert.

Die Hauptfehler im Wafertest sind HFE/IEBO/BVEBO.

10/10 von TA ist EB-Kurzschluss. 10/10 von GW hat hoch IEBO (Limit: 10nA, Werte: ~100nA).

Gut aus Sicht des Tests.

4 QF geöffnet: 2x Partikel in EB-Graben, 2x anderweitige Kontamination, 1x Lotspritzer Chipkante.

<font color=""#22B14C"">Freigabe HHa.",felix-kannemann,2020-10-30 13:01:25.123,minsung-kim,2020-10-30 07:36:27.607,,,,npn,FZT853D,LEADFRAME DZN 2000 (all over Ag),MICROBOND SOFT SOLDER WIRE 0.50MM,"KUPFERBONDDRAHT 0,043MM",A224P1.322.1
22,629315,635767,FZT851,9Z44TAXED.3: 5(ringprobed),HT,SMD,SOT223,CU,True,False,TA,24433.0,24336.0,745.0,126.0,23465.0,0.9642094017094017,2020-10-27 00:00:00.000,1306,False,False,Ausbeute,HFE,"GW 3.06% &nbsp;(HFE); ringprobed Wafer. Die Ausbeute im Wafertest: 82~91%.

&nbsp;Der Hauptfehler ist gleich im Wafertest.",minsung-kim,2020-10-28 14:26:05.940,minsung-kim,2020-10-28 14:23:57.897,,,,npn,FZT851D,LEADFRAME DZN 2000 (all over Ag),MICROBOND SOFT SOLDER WIRE 0.50MM,"KUPFERBONDDRAHT 0,043MM",A224P1.322.1
23,629318,635770,FZT953,9Z44ENDED.5: 23(unprobed),HT,SMD,SOT223,CU,True,False,TA,119006.0,122974.0,1431.0,4346.0,117197.0,0.9530225901410054,2020-11-02 00:00:00.000,1305,False,True,Ausbeute,BVEBO,"&nbsp;TA; unprobed Wafer. Alle Wafer sind nicht geinkt.

TA von TP1: 4.4%. 12/20 von TA ist leer. 8/20 ist EB-Kurzschluss.

TP1: 2QF mit EB-Kurzschluss.

TP2: 1QF mit EB-Kurzschluss.

FA: keine Partikel gefunden.

<font color=""#22B14C"">Freigabe HHa.",felix-kannemann,2020-10-30 12:59:49.687,minsung-kim,2020-10-28 07:58:36.573,,,,pnp,FZT953D,LEADFRAME DZN 2000 (all over Ag),MICROBOND SOFT SOLDER WIRE 0.50MM,"KUPFERBONDDRAHT 0,043MM",A224P1.322.1
24,627466,635413,FZT855,9Y44CADGE.5: 4(unprobed),HT,SMD,SOT223,CU,True,False,TA,21107.0,21010.0,572.0,1086.0,19352.0,0.9210851975249881,2020-10-27 00:00:00.000,1304,False,True,Q-Fehler,BVEBO,"1 QF BVEBO -< Q-Tester nur IEBO.

92% Ausbeute: ~5% IEBO/BVEBO.

FA QF: Kontamination auf Chipoberfläche BE-Graben überbrückend.",felix-kannemann,2020-10-27 11:40:28.907,felix-kannemann,2020-10-27 09:01:46.400,,,,npn,FZT855D,LEADFRAME DZN 2000 (all over Ag),MICROBOND SOFT SOLDER WIRE 0.50MM,"KUPFERBONDDRAHT 0,043MM",A224P1.322.1
25,629317,635769,FZT948,9Z40TOKYO.5: 1(probed); 9Z40TOKYO.6: 11(unprobed),HT,SMD,SOT223,CU,True,False,TA,61362.0,60388.0,1753.0,1721.0,56914.0,0.9424720143074783,2020-10-27 00:00:00.000,1303,False,True,Q-Fehler,BVEBO,"3 QF BVEBO.

94% Ausbeute: ~3% IEBO/BVEBO.

FA: QF1 Partikel in EB-Graben.

QF2 Kontamination Chipoberfläche.",felix-kannemann,2020-10-27 11:42:30.857,felix-kannemann,2020-10-27 09:00:07.410,,,,pnp,FZT948D,LEADFRAME DZN 2000 (all over Ag),MICROBOND SOFT SOLDER WIRE 0.50MM,"KUPFERBONDDRAHT 0,043MM",A224P1.322.1
26,629242,635738,FMMT722,9Z21THINE.4: 6(unprobed),ST,SMD,SOT23,CU,True,True,TA,113338.0,66000.0,,,66000.0,1.0,2020-11-02 00:00:00.000,1302,False,True,Ausbeute,Blown on test,"Blown on Test 3.8% (TP1); nur TP1 hat hoch blown on test.

4k NM auf 105 ca 5% Ausfälle (GW, TA,BoT): BVCEO ~0,5V.

FA: Bondkugeln versetzt (konsistenter Offset)-< Collector-Emitter Kurzschlüsse.

-<<font color=red> Kapillaroffset?.

<font color=red>TP1 Verschrotten.",felix-kannemann,2020-10-30 12:58:26.623,minsung-kim,2020-10-26 11:16:09.047,236; 304,HP40171; HP40171,250; 250,pnp,FMMT722C,TRÄGERBAND TB 401 LS-N  85 my,,"KUPFERBONDDRAHT 0,038 MM",A164I1.432.4
27,627502,635415,FZT953,9Z40CHASE.6: 1(ringprobed); 9Z43LEMMA.5: 24(unprobed),HT,SMD,SOT223,CU,True,False,TA,130263.0,128304.0,309.0,1441.0,126554.0,0.9863605187679262,2020-10-26 00:00:00.000,1301,False,False,Ausbeute,IEBO,In der Charge ist 24/25 9Z43LEMMA (unprobed). Beim Wafertest ist der Hauptfehler IEBO (1.04%).,felix-kannemann,2020-10-26 11:25:44.730,felix-kannemann,2020-10-26 10:53:38.337,,,,pnp,FZT953D,LEADFRAME DZN 2000 (all over Ag),MICROBOND SOFT SOLDER WIRE 0.50MM,"KUPFERBONDDRAHT 0,043MM",A224P1.322.1
28,627447,635402,ZHT431F02,9Z32JACKS.15: 4(ringprobed),IC,SMD,LFSOT23,AU,True,False,TA,80452.0,80086.0,1285.0,155.0,78646.0,0.9820193292210874,2020-10-26 00:00:00.000,1300,False,False,Ausbeute,Vref,GW 1.6% (Vref); ringprobed Wafer. Vref (bin 13) von TP1 ist 2%. 15/15 von GW ist leer und das entspricht PBK (etwa 1000 leer von TP1).,minsung-kim,2020-10-26 09:56:02.843,minsung-kim,2020-10-26 09:53:49.127,328; 275; 287; 304,AOT40101; AOT40101; HP40186; HP40186,105; 105; 1023; 1023,,ZR43102XF,LEADFRAME DZN 1020,,"GOLDDRAHT 0,022MM",A171N1.72.4
29,627503,635416,FZT955,9Z43PROWL.4: 21(unprobed),HT,SMD,SOT223,CU,True,False,TA,110053.0,109698.0,734.0,4177.0,104787.0,0.9552316359459607,2020-10-27 00:00:00.000,1298,False,True,Q-Fehler,"BVEBO, IEBO","94k TP1-4 auf 368: 9 QF, davon 6x BVEBO -< Partikel.

3x wieder gut an Q-Tester / nur IEBO -< 1x auch Partikel.

BVEBO-Ausfälle aus TA (~2%) geöffnet: Waferdefekt .

25k TP 4&amp;5 auf 161 wegen Problem an 368: keine QF.

wafer unprobed/unpassiviert, ~95% gesamt-Ausbeute.

<font color=""#22B14C"">Freigabe HHa.",felix-kannemann,2020-10-26 14:58:36.540,felix-kannemann,2020-10-26 09:50:29.707,,,,pnp,FZT955D,LEADFRAME DZN 2000 (all over Ag),MICROBOND SOFT SOLDER WIRE 0.50MM,"KUPFERBONDDRAHT 0,043MM",A224P1.322.1
30,623406,634866,ZVN4210A,9Z26KLICK.4: 4(probed),MOSFET-M,SMD,ELineX,AU,True,False,STZ,52655.0,52477.0,2037.0,67.0,50373.0,0.9599062446405092,2020-10-29 00:00:00.000,1297,False,False,Ausbeute,RDSon,"GW (RDSon); RDSon hat beim Lorlin-Tester die Obergrenze überschritten, aber beim Q-Tester sind alle Fälle gut. .",minsung-kim,2020-10-26 08:57:31.610,minsung-kim,2020-10-26 08:55:37.040,,,,n-Kanal,,TRÄGERSTREIFEN EP3,,"AU-BETA-DRAHT 0,025 MM",A19I1.606.6
31,627504,635417,FZT955-79,9Z43PROWL.4: 4(unprobed),HT,SMD,SOT223,AU,True,False,TA,20830.0,13991.0,58.0,647.0,13286.0,0.9496104638696304,2020-10-27 00:00:00.000,1296,False,False,Ausbeute,IEBO,"TA ~3% (IEBO); unprobed Wafer (unpassiviert); Der Hauptfehler (IEBO) ist der gleiche wie beim Wafertest.

Freigabe H.Ha.",minsung-kim,2020-10-26 08:48:26.440,minsung-kim,2020-10-26 08:45:43.807,,,,pnp,FZT955D,LEADFRAME DZN 2000 (all over Ag),MICROBOND SOFT SOLDER WIRE 0.50MM,"GOLDDRAHT 0,045 MM",A222P1.22.1
32,629314,635766,FZT851,9Z39NOVEL.6: 1(unprobed); 9Z39LOCKS.3: 1(probed); 9Z39LOCKS.5: 1(probed),HT,SMD,SOT223,CU,True,False,TA,14774.0,14688.0,671.0,524.0,13493.0,0.9186410675381264,2020-10-27 00:00:00.000,1295,False,False,Ausbeute,HFE,"GW ~4% (HFE); unprobed(1)/probed(2) Wafer. Beim Q-Tester liegt HFE &nbsp;über der Obergrenze und der Hauptfehler ist gleich im Wafertest (HFE).

90% von TA(~3%) ist leer beim Q-Tester (9/10- das entspricht PBK).

Freigabe H.Ha.",minsung-kim,2020-10-26 08:45:18.617,minsung-kim,2020-10-26 08:37:19.047,,,,npn,FZT851D,LEADFRAME DZN 2000 (all over Ag),MICROBOND SOFT SOLDER WIRE 0.50MM,"KUPFERBONDDRAHT 0,043MM",A224P1.322.1
33,621707,634561,FMMT614-7-55,9Z41COVEN.4: 5(unprobed),HT,SMD,SOT23,AU,True,False,TA,142121.0,139604.0,185.0,306.0,139113.0,0.9964829087991748,2020-10-23 00:00:00.000,1294,False,True,Ausbeute,BVCEO,Feigabe. H.Ha.,minsung-kim,2020-10-23 11:49:26.100,felix-kannemann,2020-10-22 11:53:02.773,231; 231; 231; 287; 287; 287; 287; 304,AOT40101; AOT40101; AOT40101; HP40186; HP40186; HP40186; HP40186; HP40186,105; 105; 105; 1023; 1023; 1023; 1023; 1023,npn,ZTX614C,TRÄGERBAND TB 401 LS-N  85 my,,"AU-BETA-DRAHT 0,025 MM",A16151.34.4
34,618120,633890,ZXMS6002G,9Z42LURKS.5: 5(ringprobed),SVMOS,SMD,SOT223,AU,True,False,TA,27204.0,27056.0,4256.0,268.0,22532.0,0.8327912477823773,2020-10-22 00:00:00.000,1292,False,True,Q-Fehler,"IDSS, BVDSS","2 QF IDSS (1x 4µA, 1x < 20µA Anschlag) -< BVDSS.

FA: Bonddraht zu mittlerem Pin (Status) durchgebrannt.

<font color=black>falsche Messfassung/Messprogramm -< Status-Pin auf D-Potential -< BE bei retest an Q-Tester zerstört.",felix-kannemann,2020-10-21 14:23:58.503,felix-kannemann,2020-10-21 09:22:26.110,,,,,BSP75ND,TRÄGERBAND TB 4405-B,MICROBOND SOFT SOLDER WIRE 0.50MM,"AU-BETA-DRAHT 0,025 MM",A22171.17.1
35,626316,635136,ZLDO485T8,9Y51ROUGE.9: 1(ringprobed); 9Z40HEWED.2: 2(probed),1LT/1IC,SMD,SM8,AU,True,False,TA,16199.0,19088.0,1085.0,313.0,17690.0,0.9267602682313495,2020-10-20 00:00:00.000,1291,False,False,Ausbeute,Vout,"GW 5.68% (Vout); die durchschnittliche Ausbeute aller vorherigen Chargen: &nbsp;80.4%.

Der Hauptfehler ist Vout wie in den vorherigen Chargen.",minsung-kim,2020-10-20 07:48:36.200,minsung-kim,2020-10-20 07:45:54.273,,,,,FZT718XD,TRÄGERBAND TB 4408-B,MICROBOND SOFT SOLDER WIRE 0.254MM,"AU-BETA-DRAHT 0,025 MM",A231I1.91.1
36,626405,635141,FZT788B,9Z19REVEL.15: 1(unprobed); 9Z19REVEL.12: 3(ringprobed); 9Z19REVEL.14: 1(probed),MT,SMD,SOT223,CU,True,False,TA,58706.0,58667.0,2892.0,304.0,55471.0,0.9455230368009273,2020-10-20 00:00:00.000,1290,False,False,Ausbeute,ICES,"GW 4.93% (ICES); unprobed: 1, ringprobed: 3, probed: 1; Hauptfehler: ICES.

Im Wafertest ist der Hauptfehler ICES/BVCEO. (ringprobed).

Ausbeute einer Charge vom gleichen Wafer (<font color=black>583116 - unprobed): 95.83%.

15/15 von GW ist gut beim Q-Tester.",minsung-kim,2020-10-20 07:34:56.190,minsung-kim,2020-10-19 15:22:57.817,,,,pnp,FZT749BD,LEADFRAME DZN 2000 (all over Ag),MICROBOND SOFT SOLDER WIRE 0.30MM,"KUPFERBONDDRAHT 0,043MM",A224E1.321.1
37,626220,635130,ZXTN25100BFH,9Z23MORSE.3: 4(probed),SS6,SMD,LFSOT23,AU,True,False,TA,90574.0,90159.0,7314.0,102.0,82743.0,0.917745316607327,2020-10-20 00:00:00.000,1289,False,False,Ausbeute,VCEsat,"GW TP1: 2.7% (VCEsat), TP2: 14.0% (VCEsat), TP3: 3.4% (VCEsat), TP4: 12.0% (VCEsat); probed Wafer.

Schelchte Verteilungen (VCEsat) in Waferfab. Ausbeute im Wafertest: 50~80%.

Der VCEsat-Test, der nicht im Wafertest durchgeführt wurde, ist der Hauptfehler (VCEsat Ic: 3A, Ib: 300 mA).

&nbsp;.",minsung-kim,2020-10-19 07:39:33.857,minsung-kim,2020-10-19 07:21:15.893,289; 225; 225; 275,HP40171; HP40171; HP40171; HP40171,250; 250; 250; 250,,X25N100BD,LEADFRAME DZN 1020,,"AU-BETA-DRAHT TYP 0,050 MM",A171S1.68.4
38,626407,635143,ZVN4424GQ,9Z42OCCUR.8: 11(unprobed); 9Z42OCCUR.7: 4(ringprobed),MOSFET-H,SMD,SOT223,AU,True,False,TA,130181.0,130028.0,5540.0,2340.0,122148.0,0.9393976681945427,2020-10-15 00:00:00.000,1288,False,False,Ausbeute,"IDSS, VGSth","GW 4.26% (IDSS, VGSth); beim Q-Tester ist 11/20 von GW gut. 9/20 ist IDSS, VGSth (Das Kanalproblem).",minsung-kim,2020-10-20 07:50:16.917,minsung-kim,2020-10-13 08:01:50.360,,,,nMOSe,,LEADFRAME DZN 2000 (all over Ag),MICROBOND SOFT SOLDER WIRE 0.30MM,"AU-BETA-DRAHT 0,025 MM",A22181.27.1
39,623617,635233,ZXTP25020BFH,9Z26RIGID.5: 2(ringprobed),SS6,SMD,LFSOT23,AU,True,False,TA,45607.0,45454.0,5185.0,188.0,40081.0,0.8817925815109782,2020-10-14 00:00:00.000,1287,False,False,Ausbeute,ICEV,"GW 11.41% (ICEV); ringprobed Wafer. ICEV ist höher als die Obergrenze (das Limit: 100, Werte: 199). Der Hauptfehler beim Wafertest ist VCEsat, ICEV..

Eine vorherige Charge (600230, unprobed ) vom gleichen Wafer wurde verschrottet. .

Die andere vorherige Charge (618091: Ausbeute 63%, probed) vom gleichen Wafer wurde freigegeben (Hauptfehler: ICEV)..",minsung-kim,2020-10-20 07:50:56.970,minsung-kim,2020-10-13 07:47:39.650,289; 322,HP40171; HP40171,250; 250,,X25P20BD,LEADFRAME DZN 1020,,"AU-BETA-DRAHT TYP 0,050 MM",A171S1.68.4
40,619710,634137,ZTX795A,9Z27UNDUE.8: 1(ringprobed),MT,SMD,ELineX,AU,True,False,Schüttgut,12298.0,12287.0,523.0,62.0,11702.0,0.9523887035077725,2020-10-13 00:00:00.000,1286,False,False,Ausbeute,HFE,"GW 4.26% (HFE); ringprobed Wafer.HFE ist niedriger als die Untergrenze. (Untergrenze:300, Werte: 285-300). Der Hauptfehler ist der gleiche wie bei Wafertest.

Die Ausbeute der vorherigen Charge: 96.45% (GW: HFE).",minsung-kim,2020-10-13 07:42:56.113,minsung-kim,2020-10-13 07:38:52.897,,,,pnp,,TRÄGERSTREIFEN EP3,,"AU-BETA-DRAHT TYP 0,050 MM",A19G1.603.3
41,623403,634863,ZXTN2010G,9Z40GOOSE.4: 3(probed),HT,SMD,SOT223,PD,True,False,TA,24947.0,24753.0,302.0,166.0,24285.0,0.9810932008241425,2020-10-13 00:00:00.000,1285,False,True,Q-Fehler,BVEBO,"2 QF BVEBO.

98% Ausbeute, wafer probed, unpassiviert (ZX5T851D).

Freigabe HHa 13.10..

FA: QF1 EB-Kurzschluß durch Lotspritzer.

QF1-3: overbonding Emitter -< imprint of Cu-wire on die surface (Si).",felix-kannemann,2020-10-26 14:24:24.860,felix-kannemann,2020-10-12 10:40:02.770,,,,,ZX5T851D,LEADFRAME DZN 2000 (all over Ag),MICROBOND SOFT SOLDER WIRE 0.30MM,"PD PRO DRAHT 0,043 MM Reißlast",A226G1.322.1
42,623405,634865,ZXTP2014G,9Z38HEMEN.6: 8(unprobed),HT,SMD,SOT223,PD,True,False,TA,71247.0,70990.0,1228.0,237.0,69525.0,0.9793632906043105,2020-10-13 00:00:00.000,1284,False,True,Q-Fehler,BVEBO,"2 QF BVEBO.

98% Ausbeute, wafer unprobed + unpassiviert (ZX5T955D).

Crat.check Pass.

Freigabe HHa 13.10..

FA: keine Asemblyfehler.",felix-kannemann,2020-10-26 14:15:07.987,felix-kannemann,2020-10-12 08:56:17.007,,,,,,LEADFRAME DZN 2000 (all over Ag),MICROBOND SOFT SOLDER WIRE 0.30MM,"PD PRO DRAHT 0,043 MM Reißlast",A226G1.322.1
43,619728,634155,ZXMN3A14F,9Z23CARVE.4: 14(unprobed),UMOS,SMD,LFSOT23,AU,True,False,TA,153443.0,152366.0,1866.0,2444.0,148056.0,0.9717128493233399,2020-10-12 00:00:00.000,1283,False,True,Ausbeute,IGSS,"TA vor allem bei TP1 mit IGSS-Problemen.

FA an TP1 von TH.

FA Ergebnis: <font color=""#ED1C24"">Teilweise Kratzer, hauptsächlich fehlen mal mehr oder weniger Drähte.

<font color=""#9BBB59"">-< Freigabe HHA.",tobias-hofmann,2020-10-09 12:33:10.620,tobias-hofmann,2020-10-09 09:38:58.490,236; 236; 236; 236; 322; 322; 322; 225; 225; 287; 236; 231; 231; 287,HP40186; HP40186; HP40186; HP40186; HP40186; HP40186; HP40186; AOT40101; AOT40101; AOT40101; AOT40101; AOT40101; AOT40101; AOT40101,1023; 1023; 1023; 1023; 1023; 1023; 1023; 103; 103; 103; 103; 103; 103; 103,,ZXMN3A14D,LEADFRAME DZN 1011,,"AU-BETA-DRAHT TYP 0,038 MM",A171O1.74.4
44,621128,634406,FZT692BQ,9Z40AGLOW.4: 2(probed),MT,SMD,SOT223,AU,True,False,TA,20741.0,20665.0,5.0,83.0,20577.0,0.9957415920638761,2020-10-08 00:00:00.000,1282,False,True,Prozessfehler,"ICB0, ICES","1QF: ICB0,ICES.

FA keine offensichtlichen Assemblyfehler.",martin-krausse,2020-10-09 15:51:52.893,tobias-hofmann,2020-10-08 11:05:36.150,,,,npn,FZT653BD,LEADFRAME DZN 2000 (all over Ag),MICROBOND SOFT SOLDER WIRE 0.30MM,"AU-BETA-DRAHT TYP 0,050 MM",A221E1.21.1
45,614401,633123,ZTX1049A,9Z27MOOSE.4: 2(unprobed),HT,SMD,ELineX,AU,False,False,Schüttgut,16559.0,16608.0,205.0,338.0,16065.0,0.9673049132947977,,1281,False,False,Allg. & ZVR.,,"~2% TA (EB-Kurzschlüsse).

gleiche Wafercharge wie 600622 (verschrottet nach TC+NM: 16xEB-Kurzschlüsse).

<font color=red>geperrt.",martin-krausse,2020-10-08 10:51:46.060,martin-krausse,2020-10-08 10:43:19.650,,,,npn,FZT1049AD,TRÄGERSTREIFEN EP3,MICROBOND SOFT SOLDER WIRE 0.30MM,"AU-BETA-DRAHT TYP 0,050 MM",A19M1.602.3
46,621208,634421,FMMT618,9Z40SHEIK.3: 8(unprobed),ST,SMD,SOT23,CU,True,False,TA,154807.0,153510.0,2334.0,899.0,150277.0,0.9789394827698521,2020-10-08 00:00:00.000,1280,False,False,Ausbeute,HFE,"GW 1.52% (HFE); unprobed Wafer. Zwei HFE-Tests (bei Ic: 2A / Vce: 2 V, Ic: 6A / Vce: 2 V) existierten im Wafertest nicht.",minsung-kim,2020-10-08 08:56:21.327,minsung-kim,2020-10-08 08:55:03.207,231; 304; 289,HP40171; HP40186; HP40186,250; 1023; 1023,npn,FMMT618C,TRÄGERBAND TB 401 LS-N  85 my,,"KUPFERBONDDRAHT 0,038 MM",A164I1.432.4
47,623402,634862,ZXMS6006SGQ,9Z29MITES.5: 7(unprobed),SVMOS,SMD,SOT223,AU,True,False,TA,30999.0,30934.0,1862.0,42.0,29030.0,0.9384496023792591,2020-10-07 00:00:00.000,1279,False,False,Ausbeute,Ttrip,GW 6.02% (Ttrip); Ttrip ist über die Obergrenze.,minsung-kim,2020-10-07 11:30:55.363,minsung-kim,2020-10-07 11:29:19.270,,,,,,LEADFRAME DZN 2012 (spot Ag),MICROBOND SOFT SOLDER WIRE 0.50MM,"GOLDDRAHT 0,033 MM",A222H1.17.1
48,620106,634289,BSP75NQ,9Z42ALBUM.5: 19(unprobed); 9Z42ALBUM.4: 2(ringprobed),SVMOS,SMD,SOT223,AU,True,False,TA,114995.0,114330.0,1713.0,349.0,112268.0,0.9819644887606053,2020-09-29 00:00:00.000,1278,False,True,Allg. & ZVR.,IDSS,"5 BE aus Grenzwert (IDSS) geöffnet als Vergleich zu Lot 621607 (Q1268) aufliegende Bonddrähte.

BE3 (BVDSS, RDS_on, ID_on) Korrosion auf Source-Bondpad &amp; unter Passivierung.",felix-kannemann,2020-10-07 11:55:42.830,felix-kannemann,2020-10-06 14:56:01.610,,,,,BSP75ND,LEADFRAME DZN 2012 (spot Ag),MICROBOND SOFT SOLDER WIRE 0.30MM,"AU-BETA-DRAHT 0,025 MM",A22111.17.1
49,620007,634283,FZT955,9Z38RUINS.9: 7(unprobed),HT,SMD,SOT223,CU,True,False,TA,35664.0,35404.0,78.0,755.0,34571.0,0.9764715851316236,2020-10-05 00:00:00.000,1277,False,True,Ausbeute,BVEBO,"<2% TA trotz Passivierung (330 Stück Ausfall bei IEBO continuity).

Nachmessung: EB-Kurzschlüsse.

Yieldhub: gesamt 1,2% Ausfall bei Wafer Sample Probing, Wafer 13, 22-24 2% IEBO/BVEBO-Ausfall.

FA: fleckige Chipoberfläche &amp; untere Emitter-Bondkugel deplaziert.

AUsfall nicht auf Assemblyfehler zurückzuführen.",felix-kannemann,2020-10-06 17:27:42.480,felix-kannemann,2020-10-06 13:51:25.850,,,,pnp,FZT955D,LEADFRAME DZN 2000 (all over Ag),MICROBOND SOFT SOLDER WIRE 0.50MM,"KUPFERBONDDRAHT 0,043MM",A224P1.322.1
50,618009,633845,ZTX857,9Z38MAORI.5: 3(unprobed),HT,SMD,ELineX,AU,True,False,STZ,15711.0,15648.0,104.0,409.0,15135.0,0.9672162576687117,2020-10-08 00:00:00.000,1276,False,False,Ausbeute,,TA 2.61; unprobed/unpassiviert Wafer.EB-Kurzschluss.,minsung-kim,2020-10-06 12:14:42.443,minsung-kim,2020-10-06 12:13:18.937,,,,npn,FZT857D,TRÄGERSTREIFEN EP3,MICROBOND SOFT SOLDER WIRE 0.30MM,"AU-BETA-DRAHT TYP 0,050 MM",A19M1.602.6
51,610450,632659,ZVN4310A,9Z31PODIA.4: 4(unprobed),MOSFET-H,SMD,ELineX,AU,True,False,Schüttgut,21571.0,21344.0,576.0,256.0,20512.0,0.9610194902548725,2020-10-08 00:00:00.000,1275,False,False,Ausbeute,"IDSS, VGSth","GW 2.7% (IDSS, VGSth); Das Kanalproblem.",minsung-kim,2020-10-06 12:12:36.780,minsung-kim,2020-10-06 12:11:48.590,,,,n-Kanal,,TRÄGERSTREIFEN EP3,MICROBOND SOFT SOLDER WIRE 0.30MM,"AU-BETA-DRAHT TYP 0,050 MM",A19L1.607.3
52,621135,634412,FZT949,9Y48DEEPS.8: 3(unprobed); 9Y48DEEPS.7: 4(unprobed),HT,SMD,SOT223,CU,True,False,TA,36643.0,36400.0,965.0,342.0,35093.0,0.9640934065934066,2020-10-08 00:00:00.000,1274,False,False,Ausbeute,IEBO,GW 2.65% (IEBO); unprobed/nicht passiviert Wafer. EB-Kurzschluss. Ausbeute der vorherigen Charge von dem gleichen Wafer (18/6/2020): 96.08%.,minsung-kim,2020-10-05 15:07:17.520,minsung-kim,2020-10-05 12:57:16.490,,,,pnp,FZT949D,LEADFRAME DZN 2000 (all over Ag),MICROBOND SOFT SOLDER WIRE 0.50MM,"KUPFERBONDDRAHT 0,043MM",A224P1.322.1
53,621219,634432,ZXTP25020CFH,9Z14BUSES.5: 3(probed),SS6,SMD,LFSOT23,AU,True,False,TA,63838.0,63640.0,1066.0,305.0,62269.0,0.9784569453174105,2020-10-06 00:00:00.000,1273,False,False,Ausbeute,VCEsat,"GW 1.68% (VCEsat); beim Q-Tester 13/15 gut. 2/15 zeigt höhere VCEsat als die Obergrenze (2 VCEsat - Limits: 0.055V/0.21V, Werte: 0.066V/0.249V).",minsung-kim,2020-10-05 15:09:39.423,minsung-kim,2020-10-05 12:50:26.827,231; 304; 325,HP40171; HP40141N; HP40141N,250; 608; 608,,X25P20CD,LEADFRAME DZN 1020,,"AU-BETA-DRAHT TYP 0,050 MM",A171S1.68.4
54,619748,634164,FZT857Q,9Z38THREE.4: 15(ringprobed); 9Z37MAMMY.5: 21(ringprobed),HT,SMD,SOT223,AU,True,False,TA,184538.0,184112.0,1194.0,2252.0,180666.0,0.9812831320066047,2020-10-12 00:00:00.000,1272,False,True,Allg. & ZVR.,Partikel,"588! Q-Fehler beim Gurten -< 30 bei NM i.O., 1x letztes VCEsat an Grenze 0,345V.

Cratering im Probestück (Emitter).

Ausbeute beim Vormessen 91...96% je nach TP.

Gurten ca. 98% Ausbeute (hochgerechnet): 9 Gurtausfälle: 1x BVCEO, 1x IEBO/BVEBO intermittierend, Rest HFE zu hoch.

<font color=red>TC+NM (je 1k): .

<font color=red>TP2: 3x EB-Schluss.

<font color=red>TP3: 1x EB-Schluss.

<font color=red>TP6: i.O..

<font color=red>FA: EB-Schlüsse (Partikel), da Wafer nicht passiviert.

<font color=""#22B14C"">Freigabe HHa.",martin-krausse,2020-10-09 15:45:46.910,felix-kannemann,2020-10-05 11:20:29.520,,,,npn,FZT857D,LEADFRAME DZN 2000 (all over Ag),MICROBOND SOFT SOLDER WIRE 0.50MM,"AU-BETA-DRAHT TYP 0,050 MM",A221P1.22.1
55,614404,633126,ZVN4210A,9Z26KLICK.4: 2(probed),MOSFET-M,SMD,ELineX,AU,True,False,STZ,26543.0,26456.0,1929.0,30.0,24497.0,0.9259525249470819,2020-10-07 00:00:00.000,1271,False,False,Ausbeute,RDSon,"GW 7.29% (RDSon); RDSon hat beim Lorlin-Tester die Obergrenze überschritten, aber beim Q-Tester sind alle Fälle gut.",minsung-kim,2020-10-05 09:53:11.777,minsung-kim,2020-10-05 09:50:41.983,,,,n-Kanal,,TRÄGERSTREIFEN EP3,,"AU-BETA-DRAHT 0,025 MM",A19I1.606.6
56,619729,634156,ZXTN2020F,9Z10ROGUE.6: 6(ringprobed),SS6,SMD,LFSOT23,AU,False,True,TA,55621.0,,,,,,,1270,False,True,Ausbeute,"BVEBO, VCEsat, HFE","GW 2.3% (BVEBO, VCEsat, HFE) von TP1; ringprobed. Die Ausbeute im Wafertest ist 80% (Hauptfehler: VCEsat, HFE).

Über 50% von Ausfälle (TA, GW) ist EB-Kurzschluss.

<font color=red>Ausfallgrund: Pancake-<Verschrottung durch IH.",tobias-hofmann,2020-10-02 12:20:17.233,minsung-kim,2020-10-02 08:37:30.970,292; 289; 231,HP40141N; HP40141N; HP40171,608; 608; 250,,X23N70BD,LEADFRAME DZN 1011,,"AU-BETA-DRAHT TYP 0,050 MM",A171U1.68.4
57,621129,634407,FZT692B,9Z25ELVEN.4: 13(probed),MT,SMD,SOT223,CU,True,False,TA,167508.0,167265.0,670.0,233.0,166362.0,0.994601381042059,2020-10-07 00:00:00.000,1269,False,True,Q-Fehler,VCEsat,"2 QF VCEsat.

FA: keine Assemblyfehler.",felix-kannemann,2020-10-07 11:56:33.670,felix-kannemann,2020-10-01 12:54:44.977,,,,npn,FZT653BD,LEADFRAME DZN 2000 (all over Ag),MICROBOND SOFT SOLDER WIRE 0.30MM,"KUPFERBONDDRAHT 0,043MM",A224E1.321.1
58,621607,634552,BSP75NQ,9Z44CABLE.8: 17(unprobed); 9Z44CABLE.6: 1(ringprobed); 9Z44CABLE.7: 5(ringprobed); 9Z44CABLE.5: 1(probed),SVMOS,SMD,SOT223,AU,False,True,TA,131164.0,,,,,,2020-10-02 00:00:00.000,1268,False,True,Q-Fehler,BVDSS,"1 QF BVDSS: 20V statt 60-70V (10mA).

weiche Kennlinie, dann DS-Kurzschluss.

FA: aufliegende S-Bonddrähte.

TP1 gesperrt (1 QF, 1200 Stück Totalausfall, 300 St Grenzwert ID_BVDSS, Ausbeute 94%).

TP2-4 freigegeben (~99% Ausbeute) .

Decap Ausfall: niedergedrückte Source Bonddrähte in Totalausfall + Grenzwert, 2x auch Drain-Draht beschädigt/gerissen.

Bond + Mould keine Eintragungen <font color=red>- Ursache?.

<font color=red>TP1 verschrotten.",felix-kannemann,2020-10-07 11:56:10.427,felix-kannemann,2020-10-01 09:25:17.630,,,,,BSP75ND,LEADFRAME DZN 2012 (spot Ag),MICROBOND SOFT SOLDER WIRE 0.30MM,"AU-BETA-DRAHT 0,025 MM",A22111.17.1
59,621216,634429,ZXTN25060BFH,9Y43WITCH.3: 2(ringprobed),SS6,SMD,LFSOT23,AU,True,False,TA,41105.0,41183.0,1177.0,222.0,39784.0,0.9660296724376564,2020-10-01 00:00:00.000,1267,False,False,Ausbeute,"HFE, VCEsat","GW 2.86% (HFE, VCEsat); ringprobed Wafer. Die Ausbeute beim Wafertest: 76% (Hauptfehler: VCEsat).",minsung-kim,2020-10-01 08:06:57.827,minsung-kim,2020-10-01 08:03:52.487,325; 292,HP40171; HP40171,250; 250,,X25N60BD,LEADFRAME DZN 1020,,"AU-BETA-DRAHT TYP 0,050 MM",A171S1.68.4
60,618110,633882,FZT953Q,9Z34WREAK.4: 1(ringprobed); 9Z34WREAK.6: 23(unprobed),HT,SMD,SOT223,AU,True,False,TA,124072.0,122919.0,513.0,3192.0,119214.0,0.9698581993019794,2020-09-30 00:00:00.000,1266,False,True,Q-Fehler,BVEBO,"1/4 QF verifizierter EB-short, dann wieder gut.

PBK: 1 TP war mit FZT560 gemischt.

FA: Partikel auf QF.",felix-kannemann,2020-10-01 11:54:03.347,felix-kannemann,2020-09-30 09:01:15.577,,,,pnp,FZT953D,LEADFRAME DZN 2000 (all over Ag),MICROBOND SOFT SOLDER WIRE 0.50MM,"AU-BETA-DRAHT TYP 0,050 MM",A221P1.22.1
61,621127,634405,FZT690B,9Z38BROIL.5: 9(unprobed),MT,SMD,SOT223,CU,True,False,TA,117991.0,116565.0,340.0,1061.0,115164.0,0.9879809548320679,2020-09-30 00:00:00.000,1265,False,False,Q-Fehler,VCEsat ,"6 QF alle aus TP4: 1. VCEsat zu hoch an 161.

an Q-Tester alle i.O..

Testerproblem? -< getauschte Messfassung.",felix-kannemann,2020-10-01 12:37:25.203,felix-kannemann,2020-09-30 08:56:20.320,,,,npn,FZT651BD,LEADFRAME DZN 2000 (all over Ag),MICROBOND SOFT SOLDER WIRE 0.30MM,"KUPFERBONDDRAHT 0,043MM",A224E1.321.1
62,621706,634560,FMMT614-7-55,9Z41COVEN.4: 6(unprobed),HT,SMD,SOT23,AU,False,False,TA,170336.0,168285.0,578.0,49.0,167658.0,0.9962741777342009,2020-10-23 00:00:00.000,1264,False,False,Allg. & ZVR.,,Angeschmolzene Zinn-Klumben am Emitter-Bein..,felix-kannemann,2020-09-29 13:20:50.360,christoph-siebert,2020-09-29 13:19:59.520,304; 289; 322; 231; 304; 275; 325; 231; 292; 325,HP40186; HP40186; AOT40101; AOT40101; AOT40101; AOT40101; AOT40101; AOT40101; AOT40101; AOT40101,1023; 1023; 105; 105; 105; 105; 105; 105; 105; 105,npn,ZTX614C,TRÄGERBAND TB 401 LS-N  85 my,,"AU-BETA-DRAHT 0,025 MM",A16151.34.4
63,618072,633854,FMMT558Q,9Z19KARMA.5: 2(unprobed),HT,SMD,SOT23,AU,True,False,TA,64892.0,61624.0,1243.0,74.0,60307.0,0.9786284564455408,2020-09-30 00:00:00.000,1263,False,False,Prozessfehler,Cratering-Check,"AusbeutechecK:.

TP1 99,7%.

TP2 96% - 4% GW: hauptsächlich HFE, 1,5% BVEBO unprobed wafer.

Freigabe.",felix-kannemann,2020-09-29 08:26:46.890,felix-kannemann,2020-09-29 08:21:49.490,275; 275,HP40141N; HP40141N,608; 608,pnp,ZTX558C,TRÄGERBAND TB 401 LS-N  85 my,,"AU-BETA-DRAHT 0,025 MM",A16151.34.4
64,618085,633867,ZXRE125DF,9Z29CARGO.4: 3(probed),IC,SMD,SOT23,AU,True,False,TA,60200.0,59689.0,3675.0,3.0,56011.0,0.9383806061418352,2020-09-30 00:00:00.000,1262,False,False,Ausbeute,,GW 6.16%; die Ausbeute schließt Nebentyp aus.,minsung-kim,2020-09-29 07:41:27.860,minsung-kim,2020-09-29 07:35:30.827,231; 231,HP40171; HP40141N,250; 608,,ZXRE100401C,TRÄGERBAND TB 401 L-A veredelt,,"GOLDDRAHT 0,022MM",A161A1.42.4
65,618073,633855,FMMT558,9Z19KARMA.5: 2(unprobed),HT,SMD,SOT23,AU,True,False,TA,64892.0,64351.0,1746.0,44.0,62561.0,0.9721838044474833,2020-09-28 00:00:00.000,1261,False,False,Ausbeute,HFE,"GW (HFE); unprobed Wafer. HFE ist niedriger als die Untergrenze (Das Limit: 100, Werte: 70~90). Der Hauptfehler ist HFE beim Wafertest.",minsung-kim,2020-09-25 07:27:10.157,minsung-kim,2020-09-25 07:24:58.027,231; 287,HP40171; HP40171,250; 250,pnp,ZTX558C,TRÄGERBAND TB 401 LS-N  85 my,,"AU-BETA-DRAHT 0,025 MM",A16151.34.4
66,618505,634041,FZT857Q,9Z38MAORI.3: 4(probed); 9Z37MAMMY.4: 2(probed),HT,SMD,SOT223,AU,True,False,TA,30216.0,30096.0,394.0,599.0,29103.0,0.967005582137161,2020-10-02 00:00:00.000,1259,False,False,Ausbeute,,TA 1.99%; 20/20 von den Ausfälle gut beim Q-Tester.,minsung-kim,2020-09-24 14:41:35.893,minsung-kim,2020-09-24 14:40:42.313,,,,npn,FZT857D,LEADFRAME DZN 2000 (all over Ag),MICROBOND SOFT SOLDER WIRE 0.50MM,"AU-BETA-DRAHT TYP 0,050 MM",A221P1.22.1
67,612438,632917,ZVNL110G,9Z18WEIGH.4: 3(unprobed),MOSFET-M,SMD,SOT223,CU,True,False,TA,40355.0,40752.0,626.0,2598.0,37528.0,0.9208873184138202,2020-09-24 00:00:00.000,1258,False,False,Ausbeute,,TA 5%; beim Q-Tester nachgemessen. Über 60% ist leer und 30% &nbsp;ist das Kanalprobelm.,minsung-kim,2020-09-24 09:05:36.433,minsung-kim,2020-09-24 08:44:16.313,,,,nMOSe,,LEADFRAME DZN 2000 (all over Ag),MICROBOND SOFT SOLDER WIRE 0.30MM,"KUPFERBONDDRAHT 0,038 MM",A224B1.326.1
68,618065,633847,FMMT417,9Z05TROOP.5: 1(probed),HT,SMD,SOT23,AU,True,False,TD,25566.0,25436.0,9404.0,239.0,15793.0,0.6208916496304451,2020-09-30 00:00:00.000,1257,False,False,Ausbeute,BVCBO,"GW (BVCBO); probed Wafer. BVCBO liegt nahe an der Untergrenze (das Untergrenze: 328, Werte: 326~328). Der BVCBO-Test war der Hauptfehler im Sample-Test (Ausbeute 60%), aber der Test wurde nicht im Volltest durchgeführt..",minsung-kim,2020-09-24 07:33:45.410,minsung-kim,2020-09-24 07:25:58.927,275,HP40186,1023,npn,ZTX417C,TRÄGERBAND TB 401 LS-N  85 my,,"AU-BETA-DRAHT 0,025 MM",A16151.34.4
